Repository: DyoDlm/labos

File: materiaux/dev_tmp/srcs/dma/2_description_dma.tex
\section{DMA}
\label{sec:manipulations}
\subsection{escription de l'installation et manipulations}

Les manipulations sont réalisées sur un échantillon de PMMA. Nous utilisons donc la technique de DMA grâce à la machine 'X’Press DMA 242 E Artemis' du fournisseur NETZSCH (Ref. \ref{DMA}) qui nous permet d’évaluer les propriétés viscoélastiques de notre échantillon de PMMA. Pour ce faire, nous lui appliquons une charge oscillante pendant que ce dernier se trouve dans le four, lequel lui impose une rampe thermique positive. Nous répétons ce processus à différentes fréquences d’oscillation de la charge, soit à 1 Hz, 2 Hz, 5 Hz, 10 Hz et 20 Hz. La rampe thermique reste identique pour chaque série de mesures. (PRÉCISER LA VITESSE).
\\\\
L’application de cette charge permet de mesurer plusieurs paramètres visibles sur la Fig. \ref{fig:DMAschema}. La charge génère une déformation totale, visqueuse et élastique. Couplée à la contrainte correspondante, nous pouvons déterminer l’état dans lequel se trouve l’échantillon au cours de l’expérience.
\\
\begin{flushleft}
\begin{minipage}{0.34\textwidth}
La figure \ref{fig:DMAschema} nous permet de déterminer, par le sommet de la déformation totale $E''$, le sommet de la déformation élastique $E'$ et leur déphasage $\delta$ (voir \ref{sec:theorie}).
\end{minipage}
\hfill
\begin{minipage}{0.62\textwidth}
    \centering
    \includegraphics[width=\linewidth]{DMAexample.png}
    \captionof{figure}{Exemple des signaux mesures par DMA a temperature constante}
    \label{fig:DMAschema}
\end{minipage}
\end{flushleft}
\vspace{1cm}
Pour garantir la fiabilité des résultats, il faut faire attention à relever précisément les dimensions de l’échantillon mesuré avant de le placer dans le four. Une fois dedans, il est nécessaire de configurer l’offset entre l’échantillon et la masse oscillante. En effet, afin de modéliser correctement les paramètres recherchés sur la Fig. \ref{fig:DMAschema}, il est indispensable d’entrer les bons paramètres dans les fonctions qui vont déterminer l’ajustement des données obtenues pendant le processus. Cela s’illustre par les Eqs. \ref{eq:3} et \ref{eq:4} en Sec. \ref{sec:DMAtheorie}.

File: materiaux/dev_tmp/srcs/dma/4_resultats_dma.tex
 
\subsection{Resultats}
\label{sec:DMAresultats}
À la fin de chaque essai pour une fréquence donnée, l’instrument NETZSCH fournit les données
brutes de l'analyse mécanique dynamique. La Fig.~\ref{fig:DMAprimitif} présente un exemple typique des signaux obtenus traites ensuite plus clairement sur Fig. \ref{fig:DMA_resultats} : 
\begin{description}

	\item le module de stockage $E'$ en bleu (voir Eq. \ref{eq:3}) est relativement eleve a basse temperature (~2000-2500 $MPa$) et se stablilise generalement vers 200 $MPa$ independament de la frquence imposee, 

	\item Le module de perte $E''$ en jaune (voir Eq. \ref{eq:3}) adopte un comportement similaire au module de stockage, mais il varie autour de 150-200 $MPa$ avant de se stabiliser autour de 20-50 $MPa$. 

	\item Le dephasage entre les deux modules illustre ainsi le facteur d’amortissement $\tan\delta$ en vert (voir Eq. \ref{eq:4}) dont on observe les pics legendes sur Fig. \ref{fig:DMA_resultats}.

\end{description}
La rampe thermique est répétée pour plusieurs fréquences legendees entre 1~Hz et 20~Hz sur Fig. \ref{fig:DMA_resultats}, sur le meme échantillon de PMMA en configuration "3 point bending" entre 75$^\circ$ et 175$^\circ$. 
\begin{figure}[h]
    \centering
    \includegraphics[scale=0.45]{Seite_Peak_analyse.pdf}
    \captionof{figure}{Analyse du pic de $\tan\delta$ permettant l’extraction de $T_g(f)$}
    \label{fig:DMA_resultats}
\end{figure}

\\\\
Le logiciel d'analyse associee a la machine du fournisseur (voir Sec. \ref{sec:manipulations}), a permit d'obtenir un fit des differents sets de donnees et par recherche des extremas locaux les pics de temperatures auxquels le $\tan\delta$ correspondant etait maximal. 
Cela permet d’identifier la position de la
transition vitreuse pour chaque fréquence. Ces températures caractéristiques sont ensuite
	utilisées pour construire le graphe d’Arrhenius et déterminer l’énergie d’activation du PMMA (voir Sec. \ref{sec:DMAanalyse}).

File: materiaux/dev_tmp/srcs/dma/5_analyse_dma.tex
\subsection{Analyse des résultats, complement}
\label{sec:DMAanalyse}

Grace au traitement de donnees sur Fig. \ref{eq:DMAprimitif}, nous pouvons obtenir en couplant les extremums a chaque frequence d'oscillation imposee a la masse le tableau suivant :

\\
\begin{table}[!ht]
\centering
\footnotesize
\setlength{\tabcolsep}{4pt}
\renewcommand{\arraystretch}{0.9}
\begin{tabular}{|c|c|c|}
\hline
	\textbf{Frequence [Hz]} 
	& \textbf{Peak [$^\circ$]}
	& \textbf{incertitude [$^\circ$]}
\\\hline
	1.000 & 140.5 & 1.606 \\
	2.000 & 143.5 & 1.594 \\
	5.000 & 148.6 & 1.601 \\
	10.000 & 150.5 & 1.616 \\
	20.000 & 155.7 & 1.518 \\
\hline
\textbf{Moyenne}
& \textbf{n/a}
& \textbf{1.587} \\
\hline
\end{tabular}
	\caption{Valeurs de temperatures auxquelles E (module d'Young) est maximal}
\label{tab:peaks}
\end{table}


On peut donc extraire tous les extremums locaux de Fig. \ref{fig:DMA_resultats} que l'on peut retrouver dans le tableau \ref{tab:peaks}. Grace a la relation Eq. \ref{eq:arrhenius} qu'on linearise tel que Eq. \ref{eq:arrheniuslin}, nous obtenons le graph d'Arrenhius suivant : 

\begin{figure}[hct]
        \centering
        \includegraphics[scale=0.40]{Seite_arrhenius_graph.pdf}
        \label{fig:arrenius}
        \caption{Arrhenius graph}
\end{figure}

Celui nous permet, comme nous le mentionnons en Sec. \ref{sec:theorie}, d'extraire l'energie d'activation $E_a$ associee a la transition vitreuse de notre echantillon de PMMA, soit\[
	\hspace{8cm} $E_a$ = 294.381 [kJ/mol] (87.6-159.8$^\circ$).
\]
PRECISER L'IMPRESSICION AVEC REGRESSION
