Repository: DyoDlm/labos

File: materiaux/temperature/dev_tmp/srcs/dma/2_description_dma.tex
\section{DMA}
\label{sec:manipulations}
\subsection{Description de l'installation et manipulations}

Les manipulations sont réalisées sur un échantillon de PMMA. Nous utilisons donc la technique de DMA grâce à la machine 'X’Press DMA 242 E Artemis' du fournisseur NETZSCH (Ref. \cite{DMA}) qui nous permet d’évaluer les propriétés viscoélastiques de notre échantillon de PMMA. Pour ce faire, nous lui appliquons une charge oscillante pendant que ce dernier se trouve dans le four, lequel lui impose une rampe thermique positive. Nous répétons ce processus à différentes fréquences d’oscillation de la charge, soit à 1 Hz, 2 Hz, 5 Hz, 10 Hz et 20 Hz. Nous chauffons à 5 K/min jusqu'à 70 $^\circ$C avant d'imposer un temps de "stabilisation" inférieur ou égal à 10 minutes. Ensuite, la rampe thermique reste identique pour chaque série de mesures en faisant osciller la masse aux fréquences susmentionnées jusqu'à 180 $^\circ$C.
\\\\
L’application de cette charge permet de mesurer plusieurs paramètres visibles sur la Fig. \ref{fig:DMAschema}. La charge génère une déformation totale, visqueuse et élastique. Couplée à la contrainte correspondante, nous pouvons déterminer l’état dans lequel se trouve l’échantillon au cours de l’expérience.
\\
\begin{flushleft}
\begin{minipage}{0.34\textwidth}
La figure \ref{fig:DMAschema} nous permet de déterminer, par le sommet de la déformation totale $E''$, le sommet de la déformation élastique $E'$ et leur déphasage $\delta$ (voir \ref{sec:theorie}).
\end{minipage}
\hfill
\begin{minipage}{0.62\textwidth}
    \centering
    \includegraphics[width=\linewidth]{DMAexample.png}
    \captionof{figure}{Exemple des signaux mesures par DMA a temperature constante}
    \label{fig:DMAschema}
\end{minipage}
\end{flushleft}
\vspace{1cm}
Pour garantir la fiabilité des résultats, il faut faire attention à relever précisément les dimensions de l’échantillon mesuré avant de le placer dans le four. Une fois dedans, il est nécessaire de configurer l’offset entre l’échantillon et la masse oscillante. En effet, afin de modéliser correctement les paramètres recherchés sur la Fig. \ref{fig:DMAschema}, il est indispensable d’entrer les bons paramètres dans les fonctions qui vont déterminer l’ajustement des données obtenues pendant le processus. Cela s’illustre par les Eqs. \ref{eq:3} et 4 en Sec. \ref{sec:theorie}.

File: materiaux/temperature/dev_tmp/srcs/dma/4_resultats_dma.tex
 
\subsection{Résultats}
\label{sec:DMAresultats}
À la fin de chaque essai pour une fréquence donnée, l’instrument NETZSCH fournit les données brutes de l’analyse mécanique dynamique. La Fig. 10 présente un exemple typique des signaux obtenus, traités ensuite plus clairement sur la Fig. \ref{fig:DMA_resultats} :
\begin{description}

	\item le module de stockage $E′$ en bleu (voir Eq. \ref{eq:3}) est relativement élevé à basse température (~2000-2500 MPa) et se stabilise généralement vers 200 $MPa$, indépendamment de la fréquence imposée,

	\item Le module de perte $E''$ en jaune (voir Eq. \ref{eq:3}) adopte un comportement similaire au module de stockage, mais il varie autour de 150-200 $MPa$ avant de se stabiliser autour de 20-50 $MPa$. 

	\item Le déphasage entre les deux modules illustre ainsi le facteur d’amortissement $\tan\delta$ en vert (voir Eq. \ref{eq:4}) dont on observe les pics légendés sur Fig. \ref{fig:DMA_resultats}.

\end{description}
La rampe thermique est répétée pour plusieurs fréquences légendées entre 1~Hz et 20~Hz sur Fig. \ref{fig:DMA_resultats}, sur le même échantillon de PMMA en configuration "3 point bending" entre 75$^\circ$ et 175$^\circ$. 
\begin{figure}[h]
    \centering
    \includegraphics[scale=0.45]{Seite_Peak_analyse.pdf}
    \captionof{figure}{Analyse du pic de $\tan\delta$ permettant l’extraction de $T_g(f)$}
    \label{fig:DMA_resultats}
\end{figure}

\\\\
Le logiciel d’analyse associé à la machine du fournisseur (voir Sec. \ref{sec:manipulations}) a permis d’obtenir un ajustement des différents jeux de données et, par recherche des extrema locaux, les pics de température auxquels le $\tan\delta$ correspondant était maximal.
Cela permet d’identifier la position de la transition vitreuse pour chaque fréquence. Ces températures caractéristiques sont ensuite utilisées pour construire le graphe d’Arrhenius et déterminer l’énergie d’activation du PMMA (voir Sec. \ref{sec:DMAanalyse}).
